Repository: irumeria/blast_furnace_calculation

# blast_furnace_calculation

### 简介
北科大高炉大计算程序, 使用c++编写, 计算过程为设计高炉
输入参数参见"钢铁冶金学.pdf"
其中,"原燃料及炉尘成分"版块对应了输入的json文件的"BURDEN"部分
"燃料"对应了输入的json文件的"FUEL"部分
"冶炼条件"对应了输入的json文件的"CONDITION"部分

### 运行

+ 需要支持C++ 11 以上的编译器

GNU
```bash
g++ ./main.cpp -o ./main
./main
```

其他如VS / devC++
```
在本文件夹内编译运行main.cpp即可
```

### 示例

内置了前两张配料单的内容作为示例, 物料平衡计算误差均小于0.3%

```c
  // 第一张配料单所使用的输入参数
  // string filename("input1.json"); //读取输入文件 -- 第一张
  // vector<string> ores_name = {"sinter", "aust", "pellet"}; // 使用的矿名
  // vector<string> equ_elements = {"TFe", "Mn", "P"}; // 配比计算使用的元素

  //  第二张配料单所使用的输入参数
  string filename("input2.json"); //读取输入文件 -- 第二张
  vector<string> ores_name = {"sinter", "aust"}; // 使用的矿名
  vector<string> equ_elements = {"TFe", "P"};   // 配比计算使用的元素
```

通过变更注释内容的方法切换即可

File: data/input1.json
{
    "BURDEN": {
        "sinter": {
            "OMEGA": 0,
            "ELEMENT": {
                "TFe": 56.70,
                "Mn": 0.386,
                "V": 0,
                "Nb": 0,
                "Ti": 0,
                "P": 0.043,
                "S": 0.043
            },
            "CONTENT": {
                "Fe2O3": 73.779,
                "FeO": 6.46,
                "CaO": 9.88,
                "SiO2": 5.43,
                "MgO": 1.77,
                "Al2O3": 1.966,
                "MnO": 0.498,
                "MnO2": 0,
                "V2O5": 0,
                "TiO2": 0,
                "P2O5": 0.098,
                "(K+Na)2O": 0.0,
                "FeS": 0.118,
                "FeS2": 0,
                "SO3": 0,
                "C": 0,
                "CO2": 0,
                "H2O": 0,
                "REST": 0
            },
            "MOIST": 0
        },
        "pellet": {
            "OMEGA": 0,
            "ELEMENT": {
                "TFe": 65.4,
                "Mn": 0.07,
                "V": 0,
                "Nb": 0,
                "Ti": 0,
                "P": 0.016,
                "S": 0.002
            },
            "CONTENT": {
                "Fe2O3": 92.588,
                "FeO": 0.82,
                "CaO": 0.26,
                "SiO2": 5.6,
                "MgO": 0.26,
                "Al2O3": 0.34,
                "MnO": 0.09,
                "MnO2": 0.0,
                "V2O5": 0.0,
                "TiO2": 0.0,
                "P2O5": 0.037,
                "FeS": 0.05,
                "FeS2": 0.0,
                "SO3": 0.0,
                "(K+Na)2O": 0.0,
                "C": 0.0,
                "CO2": 0.0,
                "H2O": 0.0,
                "REST": 0
            },
            "MOIST": 0.0
        },
        "aust": {
            "OMEGA": 0,
            "ELEMENT": {
                "TFe": 64.983,
                "Mn": 0.082,
                "V": 0,
                "Nb": 0,
                "Ti": 0,
                "P": 0.07,
                "S": 0.016
            },
            "CONTENT": {
                "Fe2O3": 92.41,
                "FeO": 0.43,
                "CaO": 0,
                "SiO2": 2.47,
                "MgO": 0.28,
                "Al2O3": 1.52,
                "MnO": 0,
                "MnO2": 0.13,
                "V2O5": 0,
                "TiO2": 0,
                "P2O5": 0.16,
                "FeS": 0,
                "FeS2": 0.03,
                "SO3": 0,
                "(K+Na)2O": 0.0,
                "C": 0,
                "CO2": 0.33,
                "H2O": 2.24,
                "REST": 0
            },
            "MOIST": 2.8
        },
        "PARTICAL_FE": {
            "OMEGA": 0.0,
            "ELEMENT": {
                "TFe": 85.0,
                "Mn": 0.0,
                "V": 0,
                "Nb": 0,
                "Ti": 0,
                "P": 0.0,
                "S": 0.0
            },
            "CONTENT": {
                "Fe2O3": 0.0,
                "FeO": 0.0,
                "CaO": 0,
                "SiO2": 10.0,
                "MgO": 0.0,
                "Al2O3": 1.0,
                "MnO": 0,
                "MnO2": 0.0,
                "V2O5": 0,
                "TiO2": 0,
                "P2O5": 0.0,
                "FeS": 0,
                "FeS2": 0.0,
                "SO3": 0,
                "(K+Na)2O": 0.0,
                "C": 4.0,
                "CO2": 0.0,
                "H2O": 0.0,
                "REST": 0
            },
            "MOIST": 0.0
        },
        "LIME": {
            "OMEGA": 0,
            "ELEMENT": {
                "TFe": 0.0,
                "Mn": 0.0,
                "V": 0,
                "Nb": 0,
                "Ti": 0,
                "P": 0.0,
                "S": 0.0
            },
            "CONTENT": {
                "Fe2O3": 0.0,
                "FeO": 0.0,
                "CaO": 55.30,
                "SiO2": 1.03,
                "MgO": 0.62,
                "Al2O3": 0.12,
                "MnO": 0,
                "MnO2": 0.0,
                "V2O5": 0,
                "TiO2": 0,
                "P2O5": 0.0,
                "FeS": 0,
                "FeS2": 0.0,
                "SO3": 0,
                "(K+Na)2O": 0.0,
                "C": 0.0,
                "CO2": 42.93,
                "H2O": 0.0,
                "REST": 0
            },
            "MOIST": 2.0
        },
        "DUST": {
            "OMEGA": 20.17,
            "ELEMENT": {
                "TFe": 36.94,
                "Mn": 0.093,
                "V": 0,
                "Nb": 0,
                "Ti": 0,
                "P": 0.034,
                "S": 0.34
            },
            "CONTENT": {
                "Fe2O3": 46.187,
                "FeO": 5.20,
                "CaO": 7.34,
                "SiO2": 4.3,
                "MgO": 1.46,
                "Al2O3": 2.61,
                "MnO": 0.12,
                "MnO2": 0.0,
                "V2O5": 0,
                "TiO2": 0,
                "P2O5": 0.078,
                "FeS": 0.933,
                "FeS2": 0.0,
                "SO3": 0,
                "(K+Na)2O": 0.0,
                "C": 31.772,
                "CO2": 0,
                "H2O": 0.0,
                "REST": 0.0
            },
            "MOIST": 0.0
        }
    },
    "FUEL": {
        "COKE": {
            "OMEGA": 365.6,
            "CF": 86.83,
            "S": 0.48,
            "CONTENT": {
                "FeO": 1.08,
                "CaO": 0.41,
                "SiO2": 6.01,
                "MgO": 0.14,
                "Al2O3": 3.94,
                "MnO": 0.0,
                "MnO2": 0.0,
                "V2O5": 0,
                "TiO2": 0,
                "P2O5": 0.06,
                "FeS": 0.16,
                "FeS2": 0.0,
                "(K+Na)2O": 0.0,
                "CO": 0.19,
                "CO2": 0.19,
                "CH4": 0.08,
                "H2": 0.23,
                "O2": 0.0,
                "N2": 0.20,
                "H2O": 0.0,
                "REST": 0.0
            },
            "MOIST": 0.87
        },
        "COAL": {
            "OMEGA": 125.2,
            "CF": 81.94,
            "S": 0.35,
            "CONTENT": {
                "FeO": 0.96,
                "CaO": 0.83,
                "SiO2": 5.51,
                "MgO": 0.26,
                "Al2O3": 4.43,
                "MnO": 0.0,
                "MnO2": 0.0,
                "V2O5": 0,
                "TiO2": 0,
                "P2O5": 0.06,
                "FeS": 0,
                "FeS2": 0.0,
                "(K+Na)2O": 0.0,
                "CO": 0.0,
                "CO2": 0.0,
                "CH4": 0.0,
                "H2": 2.17,
                "O2": 0.81,
                "N2": 0.88,
                "H2O": 1.80,
                "REST": 0.0
            },
            "MOIST": 4.20
        }
    },
    "CONDITION": {
        "DIFUSSION": {
            "HOT_METAL": {
                "Fe": 0.9985,
                "Mn": 0.70,
                "V": 0.80,
                "Nb": 0.65,
                "Ti": 0.40,
                "Cr": 0.70,
                "Cu": 1.00,
                "K&Na": 0,
                "P": 1.00,
                "S": 0.00
            },
            "SLAG": {
                "Fe": 0.0015,
                "Mn": 0.30,
                "V": 0.20,
                "Nb": 0.35,
                "Ti": 0.60,
                "Cr": 0.30,
                "Cu": 0.00,
                "K&Na": 0.95,
                "P": 0.00,
                "S": 0.00
            },
            "GAS": {
                "Fe": 0.0,
                "Mn": 0.0,
                "V": 0.0,
                "Nb": 0.0,
                "Ti": 0.0,
                "Cr": 0.00,
                "Cu": 0.00,
                "K&Na": 0.05,
                "P": 0.00,
                "S": 0.05
            }
        },
        "HOT_METAL": {
            "Fe": 94.459,
            "Si": 0.34,
            "Mn": 0.35,
            "V": 0,
            "Nb": 0,
            "Ti": 0,
            "Cu": 0,
            "P": 0.076,
            "S": 0.020,
            "C": 4.755
        },
        "DRY_COKE_RATIO": 365.6,
        "WET_COKE_RATIO": 368.8,
        "PARTICAL_FE_USAGE": 0.0,
        "COAL_RATIO": 125.2,
        "DUST_BLOW_AMOUNT": 16.6,
        "SLAG_BASIC": 1.22,
        "BLAST_TEMPERATURE": 1189.9,
        "HOT_METAL_TEMPERATURE": 1469,
        "BLAST_HUMIDITY": 2,
        "BLAST_O2": 21,
        "TOP_GAS_TEMPERATURE": 194.2,
        "RD": 0.47
    }
}

File: data/input2.json
{
    "BURDEN": {
        "sinter": {
            "OMEGA": 0,
            "ELEMENT": {
                "TFe": 52.427,
                "Mn": 0.116,
                "V": 0,
                "Nb": 0,
                "Ti": 0,
                "P": 0.157,
                "S": 0.051
            },
            "CONTENT": {
                "Fe2O3": 57.47,
                "FeO": 15.62,
                "CaO": 11.78,
                "SiO2": 9.29,
                "MgO": 2.36,
                "Al2O3": 2.83,
                "MnO": 0.15,
                "MnO2": 0,
                "V2O5": 0,
                "TiO2": 0,
                "P2O5": 0.36,
                "(K+Na)2O":0.0,
                "FeS": 0.14,
                "FeS2": 0,
                "SO3": 0,
                "C": 0,
                "CO2": 0,
                "H2O": 0,
                "REST": 0
            },
            "MOIST": 0
        },
        "aust": {
            "OMEGA": 0,
            "ELEMENT": {
                "TFe": 64.983,
                "Mn": 0.082,
                "V": 0,
                "Nb": 0,
                "Ti": 0,
                "P": 0.07,
                "S": 0.016
            },
            "CONTENT": {
                "Fe2O3": 92.41,
                "FeO": 0.43,
                "CaO": 0,
                "SiO2": 2.47,
                "MgO": 0.28,
                "Al2O3": 1.52,
                "MnO": 0,
                "MnO2": 0.13,
                "V2O5": 0,
                "TiO2": 0,
                "P2O5": 0.16,
                "FeS": 0,
                "FeS2": 0.03,
                "SO3": 0,
                "(K+Na)2O":0.0,
                "C": 0,
                "CO2": 0.33,
                "H2O": 2.24,
                "REST": 0
            },
            "MOIST": 2.8
        },
        "PARTICAL_FE": {
            "OMEGA": 20.0,
            "ELEMENT": {
                "TFe": 85.0,
                "Mn": 0.0,
                "V": 0,
                "Nb": 0,
                "Ti": 0,
                "P": 0.0,
                "S": 0.0
            },
            "CONTENT": {
                "Fe2O3": 0.0,
                "FeO": 0.0,
                "CaO": 0,
                "SiO2": 10.0,
                "MgO": 0.0,
                "Al2O3": 1.0,
                "MnO": 0,
                "MnO2": 0.0,
                "V2O5": 0,
                "TiO2": 0,
                "P2O5": 0.0,
                "FeS": 0,
                "FeS2": 0.0,
                "SO3": 0,
                "(K+Na)2O":0.0,
                "C": 4.0,
                "CO2": 0.0,
                "H2O": 0.0,
                "REST": 0
            },
            "MOIST": 0.0
        },
        "LIME": {
            "OMEGA": 0,
            "ELEMENT": {
                "TFe": 0.0,
                "Mn": 0.0,
                "V": 0,
                "Nb": 0,
                "Ti": 0,
                "P": 0.0,
                "S": 0.0
            },
            "CONTENT": {
                "Fe2O3": 0.0,
                "FeO": 0.0,
                "CaO": 55.30,
                "SiO2": 1.03,
                "MgO": 0.62,
                "Al2O3": 0.12,
                "MnO": 0,
                "MnO2": 0.0,
                "V2O5": 0,
                "TiO2": 0,
                "P2O5": 0.0,
                "FeS": 0,
                "FeS2": 0.0,
                "SO3": 0,
                "(K+Na)2O":0.0,
                "C": 0.0,
                "CO2": 42.93,
                "H2O": 0.0,
                "REST": 0
            },
            "MOIST": 2.0
        },
        "DUST": {
            "OMEGA": 16.6,
            "ELEMENT": {
                "TFe": 38.20,
                "Mn": 0.093,
                "V": 0,
                "Nb": 0,
                "Ti": 0,
                "P": 0.109,
                "S": 0.39
            },
            "CONTENT": {
                "Fe2O3": 46.063,
                "FeO": 6.82,
                "CaO": 8.11,
                "SiO2": 9.87,
                "MgO": 3.30,
                "Al2O3": 2.62,
                "MnO": 0.12,
                "MnO2": 0.0,
                "V2O5": 0,
                "TiO2": 0,
                "P2O5": 0.25,
                "FeS": 1.071,
                "FeS2": 0.0,
                "SO3": 0,
                "(K+Na)2O":0.0,
                "C": 20.156,
                "CO2": 1.62,
                "H2O": 0.0,
                "REST": 0.0
            },
            "MOIST": 0.0
        }
    },
    "FUEL": {
        "COKE": {
            "OMEGA": 474.21,
            "CF": 85.13,
            "S": 0.74,
            "CONTENT": {
                "FeO": 1.02,
                "CaO": 0.85,
                "SiO2": 6.00,
                "MgO": 0.23,
                "Al2O3": 4.47,
                "MnO": 0.0,
                "MnO2": 0.0,
                "V2O5": 0,
                "TiO2": 0,
                "P2O5": 0.04,
                "FeS": 0,
                "FeS2": 0.0,
                "(K+Na)2O":0.0,
                "CO": 0.0,
                "CO2": 0.0,
                "CH4": 0.51,
                "H2": 0.51,
                "O2": 0.0,
                "N2": 0.50,
                "H2O": 0.0,
                "REST": 0.0
            },
            "MOIST": 4.20
        },
        "COAL": {
            "OMEGA": 68.0,
            "CF": 81.94,
            "S": 0.35,
            "CONTENT": {
                "FeO": 0.96,
                "CaO": 0.83,
                "SiO2": 5.51,
                "MgO": 0.26,
                "Al2O3": 4.43,
                "MnO": 0.0,
                "MnO2": 0.0,
                "V2O5": 0,
                "TiO2": 0,
                "P2O5": 0.06,
                "FeS": 0,
                "FeS2": 0.0,
                "(K+Na)2O":0.0,
                "CO": 0.0,
                "CO2": 0.0,
                "CH4": 0.0,
                "H2": 2.17,
                "O2": 0.81,
                "N2": 0.88,
                "H2O": 1.80,
                "REST": 0.0
            },
            "MOIST": 4.20
        }
    },
    "CONDITION": {
        "DIFUSSION": {
            "HOT_METAL": {
                "Fe": 0.9985,
                "Mn": 0.65,
                "V": 0.80,
                "Nb": 0.65,
                "Ti": 0.35,
                "Cr": 0.70,
                "Cu": 1.00,
                "K&Na": 0,
                "P": 1.00,
                "S": 0.00
            },
            "SLAG": {
                "Fe": 0.0015,
                "Mn": 0.35,
                "V": 0.20,
                "Nb": 0.35,
                "Ti": 0.65,
                "Cr": 0.30,
                "Cu": 0.00,
                "K&Na": 0.95,
                "P": 0.00,
                "S": 0.00
            },
            "GAS": {
                "Fe": 0.0,
                "Mn": 0.0,
                "V": 0.0,
                "Nb": 0.0,
                "Ti": 0.0,
                "Cr": 0.00,
                "Cu": 0.00,
                "K&Na": 0.05,
                "P": 0.00,
                "S": 0.05
            }
        },
        "HOT_METAL": {
            "Fe": 94.561,
            "Si": 0.52,
            "Mn": 0.14,
            "V": 0,
            "Nb": 0,
            "Ti": 0,
            "Cu": 0,
            "P": 0.285,
            "S": 0.022,
            "C": 4.472
        },
        "DRY_COKE_RATIO": 474.21,
        "WET_COKE_RATIO": 495.0,
        "PARTICAL_FE_USAGE": 20.0,
        "COAL_RATIO": 68.0,
        "DUST_BLOW_AMOUNT": 16.6,
        "SLAG_BASIC": 1.13,
        "BLAST_TEMPERATURE": 1056,
        "HOT_METAL_TEMPERATURE": 1489,
        "BLAST_HUMIDITY": 1.75,
        "BLAST_O2": 21,
        "TOP_GAS_TEMPERATURE": 209,
        "RD": 0.45
    }
}
